Repository: leonardojacquier/KKNUTHS

# GNH Hero — gateway + abertura cinematográfica

Site multi-página do Grupo GNH: **tela-pórtico** (gateway) na raiz que roteia para
`/ventas/` (hero cinematográfico do brief) ou `/institucional/` (placeholder Fase 4).
Spec do hero: `GNH-HERO-BRIEF.md` (raiz do repositório).

## Rotas

| Rota | Conteúdo | Entry |
|---|---|---|
| `/` | Gateway: logo, horizonte com "sol", wordmark, portas Ventas/Institucional | `src/portal.ts` + `src/gateway.css` |
| `/ventas/` | Hero do brief + counters + grid de empresas | `src/main.ts` |
| `/institucional/` | Placeholder (Fase 4 do plano) | `src/institucional.ts` |

Strings do gateway centralizadas em `STRINGS` (`src/portal.ts`) — trocar ES→PT é editar um objeto.
Logo real: subir `public/img/gnh-logo.svg` (até lá, placeholder "GNH" em Space Grotesk).

## Rodar

```bash
npm i
npm run dev        # http://localhost:5173
```

`npm run build` gera `dist/` (com checagem TypeScript); `npm run preview` serve o build.

## Stack

Vite + TypeScript · Tailwind (tokens GNH em `tailwind.config.js`) · GSAP + ScrollTrigger
(entrada com clip-path+blur, scrub do fundo, counters, reveals) · Lenis (smooth scroll,
glue em `src/main.ts`) · Space Grotesk + Inter via @fontsource.

## Onde mexer

| O quê | Onde |
|---|---|
| Copy do hero (título/sub/CTA) | `index.html` (seção HERO) |
| Números dos counters | `index.html` — `data-count` em cada `.counter` |
| Empresas do grid | `index.html` (seção GRID) |
| Timings da entrada / scrub | `src/hero.ts` |
| Tokens de cor/fonte | `tailwind.config.js` |

## Assets

Placeholders de gradiente marcam onde entram as imagens. Suba em `public/img/`:
`hero.webp` (fundo do hero — troque o `background` de `.hero-bg` em `src/style.css`
por `background-image`) e `card-<empresa>.webp` (grid — troque o conteúdo de `.card-media`).

## Acessibilidade / performance

Só `transform/opacity/filter` são animados; `will-change` na camada de scrub;
`prefers-reduced-motion: reduce` desliga Lenis, timelines e scrubs e mostra a versão
estática completa (via CSS, sem JS).

File: gnh-hero/content/fichas/cq-hardfloor-lithium-plus-1.md
\# CQ HARDFLOOR LITHIUM PLUS  
  
\*\*Fuente (PDF):\*\* https://camargoquimica.com.br/wp-content/uploads/2024/04/CQ-HARDFLOOR-LITHIUM-PLUS-1.pdf  
  
\`\`\`  
CQ PISO DURO LITIO PLUS  
 Endurecedor de superficies  
  
  
 CQ HARDFLOOR LITHIUM PLUS es un endurecedor hidrófugo para hormigón a base de  
 Silicato de Litio y Nanosílice que en conjunto tienen mayor poder de penetración en la matriz del hormigón.  
 Cuando se aplica a pisos de cemento, provoca una reacción química con el hidróxido de calcio sin tratar.  
 catalizado en la hidratación del hormigón, transformándolo en cristales de alta dureza y alta  
 estabilidad química. Después de rellenar los poros, genera una superficie con mayor resistencia a  
 abrasión y libre de creación y liberación de polvo.  
  
  
 PROPIEDADES Y VENTAJAS:  
  
 Mayor resistencia a la abrasión;  
 Produce efecto antipolvo;  
 Mejora la resistencia química;  
 Disminución de la permeabilidad;  
 Brillar al sustrato (si está pulido);  
 Fácil aplicación.  
  
  
 CAMPOS DE APLICACIÓN  
  
  
 CQ HARDFLOOR LITHIUM PLUS se recomienda para diferentes tipos de sustratos  
 materiales cementantes que tengan deficiencia de hidratación, pavimentos de hormigón y pisos en general, como  
 como:  
 Pisos industriales en general (nuevos y viejos);  
 Restauración de suelos con patología de desgaste superficial (polvo);  
 Centros de distribución, establecimientos educativos, almacenes, refrigeradores, industria de bebidas;  
 Edificios de servicios públicos, públicos y multiresidenciales;  
  
  
 ENDURECEDOR DE SUPERFICIE  
 Estructura del cemento en general.  
  
  
 Datos Técnicos  
 Función de endurecedor de superficie  
 Almacenamiento  
 Base química de nanosílice, embalaje de silicatos  
 Conservar en un lugar seco Vendido:  
y al abrigo de los elementos. Aspecto líquido blanco lechoso  
Válido para envases de 54 y  
 sellado durante 1 año después Densidad 1,07 – 1,09 g/cm³  
 la fecha de fabricación 216kg, Contenedor de  
 pH 11,0 – 13,0 1080 kg y a granel.  
  
  
 PREPARACIÓN DE LA SUPERFICIE:  
 Para un mejor desempeño del producto, se recomienda utilizar hormigón envejecido.  
 mínimo de 7 días y FCK mínimo de 30MPa. Las características de la matriz del hormigón influyen  
 directamente en el rendimiento final del producto.  
  
\---  
  
CQ PISO DURO LITIO PLUS  
Endurecedor de superficies  
  
  
PREPARACIÓN DEL PRODUCTO:  
Diluir el producto en agua limpia en una proporción máxima de 1:3 (producto/agua). Homogeneizar  
antes de la aplicación.  
  
APLICACIÓN:  
CQ HARDFLOOR LITHIUM PLUS debe aplicarse en condiciones ambientales con  
temperaturas entre 5 y 40 °C.  
Sature la superficie de hormigón con la ayuda de un rociador de baja presión o regadera en  
movimientos simétricos, teniendo cuidado de superponer las capas sin dejar zonas aisladas  
seco. Para garantizar el rendimiento del producto, se debe utilizar CQ HARDFLOOR LITHIUM PLUS.  
Aplicar hasta la completa saturación del hormigón, sin formación de charcos.  
Para una mejor absorción del producto se recomienda el proceso de fricción con lavadora mecánica.  
equipado con cepillos, hasta la creación de una especie de gel superficial.  
Después de crear el gel de superficie, se utiliza una forma alternativa de rediluir este material.  
formado, rociando agua para ayudar a penetrar el material restante  
sobre el sustrato. Después de todo el proceso, retirar el material lavando con agua en  
abundante.  
NOTA: Cuanto más viejo sea el hormigón, mayor será la reacción del producto con el hidróxido.  
calcio no catalizado, lo que resulta en un mejor desempeño del producto.  
CUIDADO AL CORRER:  
Durante la ejecución, si no se forma gel en la superficie, repetir la aplicación del producto.  
reduciendo la cantidad de material aplicado.  
Aplicar demasiado producto puede provocar manchas.  
La eliminación inadecuada del exceso de material de la superficie puede provocar manchas.  
  
  
 ENDURECEDOR DE SUPERFICIE  
CONSUMO APROXIMADO:  
Se recomienda una aplicación mínima de 200 ml/m³. El rendimiento puede variar entre 3,0 y 5,0  
m²/L, dependiendo de las condiciones atmosféricas y del trabajo, así como de la porosidad del  
superficie.  
  
  
LIMPIEZA  
Limpie las escobas, herramientas y equipos con agua limpia inmediatamente después de su uso.  
  
  
PRECAUCIONES, TRANSPORTE Y SEGURIDAD:  
Producto clasificado como transporte no peligroso.  
Producto no inflamable y no explosivo.  
 Utilice EPI apropiado: guantes, botas impermeables, gafas de seguridad química;  
No ingerir, evitar el contacto prolongado con la piel y ojos;  
  
\---  
  
CQ PISO DURO LITIO PLUS  
Endurecedor de superficies  
  
  
 No beber, comer ni fumar durante la manipulación; lávese las manos antes y después de un descanso  
trabajo.  
  
  
RENDIMIENTO DEL PRODUCTO:  
Nota: La información contenida en esta ficha técnica está basada en pruebas de laboratorio.  
cuidadosamente controlado. Pueden producirse posibles variaciones dentro de los límites estipulados.  
Recomendamos realizar pruebas preliminares en sus condiciones específicas para posibles ajustes, si es necesario.  
Si es necesario consulte con nuestro departamento técnico. El rendimiento del producto que tienes en  
manos, depende de las condiciones ideales de uso, tales como: condiciones climáticas, conocimientos  
aplicación técnica y práctica, etc. Este boletín tiene fines orientativos únicamente y no debe  
considerado como garantía o especificación de calidad. El consumidor debe observar las  
procedimientos y normas vigentes según el Código de Protección al Consumidor. Edición 10\\2023 –  
Esta ficha técnica sustituye a la anterior.  
Para obtener más información, consulte la MSDS del producto.  
  
  
 ENDURECEDOR DE SUPERFICIE  
  
  
 R. Alfonso Koch, 55 – Barrio Testo Central – Pomerode – SC  
 CEP 89107-000 – Tlf. 47 3334 2435 www.camargoquimica.com.br  
\`\`\`

File: gnh-hero/content/fichas/cq-hardfloor-lithium-plus-ficha-tecnica.md
\# CQ Hardfloor Lithium Plus - Ficha técnica  
  
\*\*Fuente (PDF):\*\* https://camargoquimica.com.br/wp-content/uploads/2024/04/CQ-Hardfloor-Lithium-Plus-Ficha-Tecnica.pdf  
  
\`\`\`  
FICHA TÉCNICA  
  
 CQ HARDFLOOR LITHIUM PLUS Emitido: 05/02/2026  
 Endurecedor de Superficies Página: 1 de 3  
  
  
CQ Hardfloor Lithium Plus es un endurecedor hidrófugo para hormigón a base de silicato de litio y  
Nanosílice que en conjunto tienen mayor poder de penetración en la matriz del hormigón. Cuando se aplica a pisos  
cementoso, provoca una reacción química con el hidróxido de calcio no catalizado en la hidratación del  
hormigón, transformándolo en cristales de alta dureza y alta estabilidad química. Después de completar el  
poros, genera una superficie con mayor resistencia a la abrasión y libre de creación y liberación de polvo.  
  
PRINCIPALES VENTAJAS  
• Mayor resistencia a la abrasión;  
• Produce efecto antipolvo;  
• Mejora la resistencia química;  
• Disminución de la permeabilidad;  
• Brillar el sustrato (si está pulido);  
• Fácil aplicación.  
  
  
CAMPOS DE APLICACIÓN  
CQ Hardfloor Lithium Plus se recomienda para diferentes tipos de sustratos cementosos que tienen  
deficiencia de hidratación, pavimentos de hormigón y pisos en general, tales como:  
 • Pisos industriales en general (nuevos y viejos);  
 • Restauración de pisos con patología de desgaste superficial (polvo);  
 • Centros de distribución, establecimientos educativos, almacenes, refrigeradores, industria de bebidas;  
 • Edificios de servicios públicos, públicos y multiresidenciales;  
 • Estructura cementosa en general.  
  
  
Datos Técnicos  
 Función endurecedor de superficie  
 Embalaje  
 Se comercializa base química Nanosílice, Silicatos  
 Aspecto Líquido blanco lechoso Bidones de 52 kg y  
 208 Kg, Contenedor de  
 pH 8,5 – 10,5 1040 Kg y Granel.  
 Densidad 1,03 – 1,05 g/cm³  
  
\---  
  
 FICHA TÉCNICA  
  
 CQ HARDFLOOR LITHIUM PLUS Emitido: 05/02/2026  
 Endurecedor de Superficies Página: 2 de 3  
  
  
PREPARACIÓN DE LA SUPERFICIE  
Para un mejor desempeño del producto, se recomienda utilizar hormigón con una edad mínima de 7  
días y FCK mínimo de 30MPa. La característica de la matriz del hormigón influye directamente en el rendimiento.  
final del producto.  
  
  
PREPARACIÓN DEL PRODUCTO  
Diluir el producto en agua limpia en una proporción máxima de 1:3 (producto/agua). Homogeneizar antes  
aplicación.  
  
  
MÉTODO DE APLICACIÓN  
CQ Hardfloor Lithium Plus debe aplicarse en condiciones ambientales con temperaturas entre 5 y 40 °C.  
Sature la superficie de hormigón con la ayuda de un rociador de baja presión o regadera en  
movimientos simétricos, teniendo cuidado de superponer las capas sin dejar zonas secas aisladas.  
Para garantizar el rendimiento del producto, se debe aplicar CQ Hardfloor Lithium Plus hasta la saturación.  
del hormigón, sin formación de charcos.  
Para una mejor absorción del producto, se realiza el proceso de fricción con una lavadora mecánica equipada con  
de pinceles, hasta la creación de una especie de gel superficial.  
Después de crear el gel de superficie, se utiliza una forma alternativa para rediluir este material formado,  
rociar agua para ayudar a penetrar el material restante en el sustrato. después  
Durante todo el proceso retirar el material lavando con abundante agua.  
Nota: Cuanto más viejo sea el hormigón, mayor será la reacción del producto con el hidróxido.  
calcio no catalizado, lo que resulta en un mejor desempeño del producto.  
  
  
CUIDADO AL CORRER  
Durante la ejecución, si no se forma gel en la superficie, repetir la aplicación del producto, reduciendo la cantidad de  
cantidad de material aplicado.  
Aplicar demasiado producto puede provocar manchas.  
La eliminación inadecuada del exceso de material de la superficie puede provocar manchas.  
  
  
CONSUMO APROXIMADO  
Se recomienda una aplicación mínima de 200 ml/m². El rendimiento puede variar entre 3,0 y 5,0 m²/L,  
dependiendo de las condiciones atmosféricas y de la obra, así como de la porosidad de la superficie.  
  
  
LIMPIEZA  
Limpie las escobas, herramientas y equipos con agua limpia inmediatamente después de su uso.  
  
\---  
  
 FICHA TÉCNICA  
  
 CQ HARDFLOOR LITHIUM PLUS Emitido: 05/02/2026  
 Endurecedor de Superficies Página: 3 de 3  
  
  
ALMACENAMIENTO Y CADUCIDAD  
Bidones y Contenedores: Almacenar en un lugar seco y protegido de la intemperie, manteniendo la  
Embalaje original intacto y siempre cerrado después de su uso.  
A granel: Debe estar sellado y contener una barrera de contención.  
Validez: Producto válido por 12 meses después de la fecha de fabricación. Nota: En el caso de almacenamiento a granel,  
Esta validez está sujeta a las condiciones de limpieza y conservación del depósito.  
  
  
PRECAUCIONES, TRANSPORTE Y SEGURIDAD  
Producto clasificado como transporte no peligroso.  
Producto no inflamable y no explosivo.  
• Utilice EPP apropiado: guantes, botas impermeables, gafas de seguridad química;  
• No ingerir, evitar el contacto prolongado con la piel y los ojos;  
• No beber, comer ni fumar durante su manipulación. Lávese las manos antes de tomar un descanso y después  
 trabajo.  
  
  
RENDIMIENTO DEL PRODUCTO  
Nota: La información contenida en esta ficha técnica está basada en pruebas de laboratorio.  
cuidadosamente controlado. Pueden producirse posibles variaciones dentro de los límites estipulados.  
Recomendamos realizar pruebas preliminares en sus condiciones específicas para posibles ajustes, si es necesario,  
consulte con nuestro departamento técnico. El rendimiento del producto que tienes en tus manos depende  
condiciones ideales de uso, tales como: condiciones climáticas, conocimientos técnicos y prácticos en  
aplicación, etc. Este boletín tiene fines orientativos únicamente y no debe considerarse una garantía o  
especificación de calidad. El consumidor deberá observar los procedimientos y normas vigentes antes  
el Código de Protección al Consumidor. Edición 02/2026 – Esta ficha técnica sustituye a la anterior.  
Para más información consultar la FDS del producto.  
\`\`\`

File: gnh-hero/content/fichas/cq-hardfloor-lithium-plus.md
\# CQ HARDFLOOR LITHIUM PLUS  
  
\*\*Fuente (PDF):\*\* https://camargoquimica.com.br/wp-content/uploads/2024/04/CQ-HARDFLOOR-LITHIUM-PLUS.pdf  
  
\`\`\`  
CQ PISO DURO LITIO PLUS  
 Endurecedor de superficies  
  
  
 CQ HARDFLOOR LITHIUM PLUS es un endurecedor hidrófugo para hormigón a base de  
 Silicato de Litio y Nanosílice que en conjunto tienen mayor poder de penetración en la matriz del hormigón.  
 Cuando se aplica a pisos de cemento, provoca una reacción química con el hidróxido de calcio sin tratar.  
 catalizado en la hidratación del hormigón, transformándolo en cristales de alta dureza y alta  
 estabilidad química. Después de rellenar los poros, genera una superficie con mayor resistencia a  
 abrasión y libre de creación y liberación de polvo.  
  
  
 PROPIEDADES Y VENTAJAS:  
  
 Mayor resistencia a la abrasión;  
 Produce efecto antipolvo;  
 Mejora la resistencia química;  
 Disminución de la permeabilidad;  
 Brillar al sustrato (si está pulido);  
 Fácil aplicación.  
  
  
 CAMPOS DE APLICACIÓN  
  
  
 CQ HARDFLOOR LITHIUM PLUS se recomienda para diferentes tipos de sustratos  
 materiales cementantes que tengan deficiencia de hidratación, pavimentos de hormigón y pisos en general, como  
 como:  
 Pisos industriales en general (nuevos y viejos);  
 Restauración de suelos con patología de desgaste superficial (polvo);  
 Centros de distribución, establecimientos educativos, almacenes, refrigeradores, industria de bebidas;  
 Edificios de servicios públicos, públicos y multiresidenciales;  
  
  
 ENDURECEDOR DE SUPERFICIE  
 Estructura del cemento en general.  
  
  
 Datos Técnicos  
 Función de endurecedor de superficie  
 Almacenamiento  
 Base química de nanosílice, embalaje de silicatos  
 Conservar en un lugar seco Vendido:  
y al abrigo de los elementos. Aspecto líquido blanco lechoso  
Válido para envases de 54 y  
 sellado durante 1 año después Densidad 1,07 – 1,09 g/cm³  
 la fecha de fabricación 216kg, Contenedor de  
 pH 11,0 – 13,0 1080 kg y a granel.  
  
  
 PREPARACIÓN DE LA SUPERFICIE:  
 Para un mejor desempeño del producto, se recomienda utilizar hormigón envejecido.  
 mínimo de 7 días y FCK mínimo de 30MPa. Las características de la matriz del hormigón influyen  
 directamente en el rendimiento final del producto.  
  
\---  
  
CQ PISO DURO LITIO PLUS  
Endurecedor de superficies  
  
  
PREPARACIÓN DEL PRODUCTO:  
Diluir el producto en agua limpia en una proporción máxima de 1:3 (producto/agua). Homogeneizar  
antes de la aplicación.  
  
APLICACIÓN:  
CQ HARDFLOOR LITHIUM PLUS debe aplicarse en condiciones ambientales con  
temperaturas entre 5 y 40 °C.  
Sature la superficie de hormigón con la ayuda de un rociador de baja presión o regadera en  
movimientos simétricos, teniendo cuidado de superponer las capas sin dejar zonas aisladas  
seco. Para garantizar el rendimiento del producto, se debe utilizar CQ HARDFLOOR LITHIUM PLUS.  
Aplicar hasta la completa saturación del hormigón, sin formación de charcos.  
Para una mejor absorción del producto se recomienda el proceso de fricción con lavadora mecánica.  
equipado con cepillos, hasta la creación de una especie de gel superficial.  
Después de crear el gel de superficie, se utiliza una forma alternativa de rediluir este material.  
formado, rociando agua para ayudar a penetrar el material restante  
sobre el sustrato. Después de todo el proceso, retirar el material lavando con agua en  
abundante.  
NOTA: Cuanto más viejo sea el hormigón, mayor será la reacción del producto con el hidróxido.  
calcio no catalizado, lo que resulta en un mejor desempeño del producto.  
CUIDADO AL CORRER:  
Durante la ejecución, si no se forma gel en la superficie, repetir la aplicación del producto.  
reduciendo la cantidad de material aplicado.  
Aplicar demasiado producto puede provocar manchas.  
La eliminación inadecuada del exceso de material de la superficie puede provocar manchas.  
  
  
 ENDURECEDOR DE SUPERFICIE  
CONSUMO APROXIMADO:  
Se recomienda una aplicación mínima de 200 ml/m³. El rendimiento puede variar entre 3,0 y 5,0  
m²/L, dependiendo de las condiciones atmosféricas y del trabajo, así como de la porosidad del  
superficie.  
  
  
LIMPIEZA  
Limpie las escobas, herramientas y equipos con agua limpia inmediatamente después de su uso.  
  
  
PRECAUCIONES, TRANSPORTE Y SEGURIDAD:  
Producto clasificado como transporte no peligroso.  
Producto no inflamable y no explosivo.  
 Utilice EPI apropiado: guantes, botas impermeables, gafas de seguridad química;  
No ingerir, evitar el contacto prolongado con la piel y ojos;  
  
\---  
  
CQ PISO DURO LITIO PLUS  
Endurecedor de superficies  
  
  
 No beber, comer ni fumar durante la manipulación; lávese las manos antes y después de un descanso  
trabajo.  
  
  
RENDIMIENTO DEL PRODUCTO:  
Nota: La información contenida en esta ficha técnica está basada en pruebas de laboratorio.  
cuidadosamente controlado. Pueden producirse posibles variaciones dentro de los límites estipulados.  
Recomendamos realizar pruebas preliminares en sus condiciones específicas para posibles ajustes, si es necesario.  
Si es necesario consulte con nuestro departamento técnico. El rendimiento del producto que tienes en  
manos, depende de las condiciones ideales de uso, tales como: condiciones climáticas, conocimientos  
aplicación técnica y práctica, etc. Este boletín tiene fines orientativos únicamente y no debe  
considerado como garantía o especificación de calidad. El consumidor debe observar las  
procedimientos y normas vigentes según el Código de Protección al Consumidor. Edición 10\\2023 –  
Esta ficha técnica sustituye a la anterior.  
Para obtener más información, consulte la MSDS del producto.  
  
  
 ENDURECEDOR DE SUPERFICIE  
  
  
 R. Alfonso Koch, 55 – Barrio Testo Central – Pomerode – SC  
 CEP 89107-000 – Tlf. 47 3334 2435 www.camargoquimica.com.br  
\`\`\`
